Repository: RiteshRiverwolf/noExitCode

File: results/stage1/data/ppstructure/blurred/insp_1002_p1_blurred.md
# MANGALORE REFINERY AND PETROCHEMICALS LIMITED  Inspection Department | Static Equipment Inspection Record 

## EQUIPMENT INSPECTION REPORT 

1. EQUIPMENT IDENTIFICATION 

Report No.	MRPL/INSP/2026/8013	Eguipment Tag	R-2247	
Equipment	Reactor	Unit	CCR— Continuous Catalytic Reformer	
Plant	Mangalore Refinery —Aromatic Complex	Service Fluid	Heavy Vacuum Gas Oil	
Year Built	2006	Inspection Type	External Visual Inspection	
Design Pressure	15.6 barg	Design Temperature	380℃	
Inspection Date	03-02-2026	Next Due Date	03-02-2028	
Inspected By	S. Prakash Nayak	Certification No.	API-510-61284	

2. INSPECTIONFINDINGS 

Ref	Location	Obseryation	Severity	Ref, Clause	
F-01	Shellcourse2—270°	Insulation cladding damaged and displaced over a 2 m section of the yapour line, No metal loss detected at this stage.	Minor	OISD-STD-118CL62	
F-02	Shell course 2— 270	Localised external corrosion obseryed on shell plate adiacent to support saddle. Coating breakdown over approximately 0.4 m2 with visible rust scaling.	Minor	OISD-STD-116CL73	
F-03	Shell course 1 — 0°	Support saddleanchor bolt at south-west location found loose,No structural distress obseryed.	Observation	OISD-STD-118 CL6.5	
F-04	Nozzle N-1 neck	Ladder and platform grating adjacent to manway found corroded with section loss exceeding 20% at two treads.	Minor	OISD-STD-118 CL8.4	
F-05	Shell course 1 — 0°	Minor external scaling and paint chalking on head section, No measurable metal loss.	Observation	OISD-STD-116CL7.3	

3. ULTRASONIC THICKNESS SURVEY (mm)

CML	Location	Nominal	Previous	Current	Min. Req.	Status Acceptable	
CML-01	Shell course 2— 180°	20.0	19.67	19.28	12.7		
CML-02	Top head — crown	20.0	18.48	18.05	12.7	Acceptable	
CML-03	Shell course 2— 270°	20.0	18.75	12.3	12.7	BELOWMIN	
CML-04	Bottom head — knuckle	20.0	18.80	18.47	12.7	Acceptable	
Corrosion Rate	Est. Remaining Life	0.0 years	

4. RECOMMENDATIONS 

Ref	Recommended Action	
F-01	Reinstate cladding and seal joints to prevent water ingress.	
F-02	Remove loose scale, surface prepare to St-3 and re-apply approved coating system during next available shutdown.	
F-03	Re-torque anchor bolt to specification and record in maintenance log.	
F-04	Replace affected grating sections before next internal inspection.	
F-05	Include in routine painting schedule. No immediate action required.	

### 5. INSPECTOR'S SUMMARY 

External Visual Inspection of R-2247 (Reactor) completed on 03-02-2026. 5 finding(s) recorded. Findings and UT survey results are tabulated above. Refer Sections 2 and 3 for details. Calculated corrosion rate 0.077 mm/yr, estimated remaining life 0.0 years.

Inspected By	Reviewed By	Approved By	
S. Prakash Nayak API-510-61284	Sr. Inspection Engineer	Head— Inspection Dept.
